Repository: ozakary/data-RbM2O5F

# Supporting Data for “Revealed Preferential Short-Range Anion Ordering in Disordered RbM<sub>2</sub>O<sub>5</sub>F (M = Nb, Ta) Pyrochlore-Type Oxyfluorides”

## Graphical Abstract
**Author:** Ouail Zakary  
**ORCID:** [0000-0002-7793-3306](https://orcid.org/0000-0002-7793-3306)  
**E-mail:** [Ouail.Zakary@oulu.fi](mailto:Ouail.Zakary@oulu.fi)  
**Website:** [Ouail Zakary - webpage](https://cc.oulu.fi/~nmrwww/members/Ouail_Zakary.html)
**Personal Website:** [Ouail Zakary - personal webpage](https://ozakary.github.io/)

This is the Supporting Dataset for the manuscript “Revealed Preferential Short-Range Anion Ordering in Chemically Disordered RbM<sub>2</sub>O<sub>5</sub>F (M = Nb, Ta) Pyrochlore-Type Oxyfluorides”.

The dataset comprises the following sections:

1. Powder X-ray diffraction data. ([directory](./powder_X-ray_diffraction/))
2. High-field solid-state nuclear magnetic resonance spectroscopy data. ([directory](./ssNMR_spectra_exp_&_fit/))
3. Steps for building and generating structural configurations from the unit cell of RbNb<sub>2</sub>O<sub>5</sub>F. ([directory](./configurations_generation_steps/))
4. First principle calculations data. ([directory](./first_principle_calculations/))
6. Python scripts used to simulate the theoretical NMR spectra. ([directory](./simulated_nmr_spectra/))
5. Python scripts and raw numerical data for all figures included in the main manuscript and the Supporting Information. ([directory](./figures/))

## Citations

If you use this data, please cite the following: \
\
**Preprint(!!!NOT PEER REVIEWED YET!!!):** Zakary, O.; Body, M.; Sarou-Kanian, V.; Charpentier, T.; Legein, C. Revealed Preferential Short-Range Anion Ordering in Chemically Disordered RbM<sub>2</sub>O<sub>5</sub>F (M = Nb, Ta) Pyrochlore-Type Oxyfluorides. **2025**.

\
**Dataset(!!!NOT PEER REVIEWED YET!!!):** Zakary, O.; Body, M.; Sarou-Kanian, V.; Charpentier, T.; Legein, C. (**2025**). Supporting Data for “Revealed Preferential  Short-Range Anion Ordering in Chemically Disordered RbM<sub>2</sub>O<sub>5</sub>F (M = Nb, Ta) Pyrochlore-Type Oxyfluorides”. *figshare. Dataset.*


---

For further details, please refer to the respective folders or contact the author via the provided email.

# Powder X-Ray Diffraction Data for RbM<sub>2</sub>O<sub>5</sub>F (M = Nb, Ta)

**Author:** Ouail Zakary  
**ORCID:** [0000-0002-7793-3306](https://orcid.org/0000-0002-7793-3306)  
**E-mail:** [Ouail.Zakary@oulu.fi](mailto:Ouail.Zakary@oulu.fi)  
**Website:** [Ouail Zakary - webpage](https://cc.oulu.fi/~nmrwww/members/Ouail_Zakary.html)

This repository contains datasets of **Powder X-Ray Diffraction (PXRD)** data for the compounds RbNb<sub>2</sub>O<sub>5</sub>F and RbTa<sub>2</sub>O<sub>5</sub>F, recorded at room temperature (RT).

## Overview of the Data

The dataset is organized into the following:

- **RbNb<sub>2</sub>O<sub>5</sub>F Data:**  
  - [Raw Data](./RbNb2O5F/raw_data/)
  - [Rietveld Refinement Data](./RbNb2O5F/Rietveld_refinement/)
- **RbTa<sub>2</sub>O<sub>5</sub>F Data:**  
  - [Raw Data](./RbTa2O5F/raw_data/)
  - [Rietveld Refinement Data](./RbTa2O5F/Rietveld_refinement/)

## Methods

### PXRD Data Collection

The PXRD patterns were recorded using a **PANalytical θ/θ Bragg–Brentano EMPYREAN** diffractometer (CuKα<sub>1+2</sub> radiations) equipped with a **PIXcel1D detector**. The collection methods are as follows:

- **2θ Range:** 5° to 120°  
- **Step Size:** 0.0131°  
- **Total Acquisition Time:** Approximately 6h

### Rietveld Refinement

The **Rietveld refinement method** was employed for PXRD data using the **FullProf** software.

## Directory Structure

The following directories contain the datasets:

- [RbNb<sub>2</sub>O<sub>5</sub>F Raw Data](./RbNb2O5F/raw_data/)
- [RbNb<sub>2</sub>O<sub>5</sub>F Rietveld Refinement Data](./RbNb2O5F/Rietveld_refinement/)
- [RbTa<sub>2</sub>O<sub>5</sub>F Raw Data](./RbTa2O5F/raw_data/)
- [RbTa<sub>2</sub>O<sub>5</sub>F Rietveld Refinement Data](./RbTa2O5F/Rietveld_refinement/)

File: powder_X-ray_diffraction/RbNb2O5F/Rietveld_refinement/RbNb2O5F.pcr
COMM #(C) 2021 by FIZ Karlsruhe - Leibniz Institute for Information Infrastructure.  All rights reserved.
! Current global Chi2 (Bragg contrib.) =      17.24    
! Files => DAT-file: RbNb2O5F.dat,  PCR-file: RbNb2O5F
!Job Npr Nph Nba Nex Nsc Nor Dum Iwg Ilo Ias Res Ste Nre Cry Uni Cor Opt Aut
   0   5   1  93   0   0   0   0   0   0   0   0   0   0   0   0   0   0   1
!
!Ipr Ppl Ioc Mat Pcr Ls1 Ls2 Ls3 NLI Prf Ins Rpa Sym Hkl Fou Sho Ana
   0   0   1   0   1   0   4   0   0   3  10  -1   0   0   0   0   0
!
! Lambda1  Lambda2    Ratio    Bkpos    Wdt    Cthm     muR   AsyLim   Rpolarz  2nd-muR -> Patt# 1
 1.540560 1.544390  0.50000   40.000   8.000  0.9100  0.0000   90.00    0.0000  0.0000
!
!NCY  Eps  R_at  R_an  R_pr  R_gl     Thmin       Step       Thmax    PSD    Sent0
 33  0.10  1.00  1.00  1.00  1.00      5.0985   0.013132   119.9884   0.000   0.000
!
!2Theta/TOF/E(Kev)   Background  for Pattern#  1
         6.1883     25249.8750          0.00
         7.4751     17977.5391          0.00
         8.6830     15769.0654          0.00
         9.7072     14014.5527          0.00
        11.1647     13371.1045          0.00
        11.6505     13344.7773          0.00
        12.4777     13804.1943          0.00
        13.7513     13480.6240          0.00
        15.2219     14356.3271          0.00
        16.2855     14572.5244          0.00
        18.4651     14072.7900          0.00
        19.4105     14168.3086          0.00
        20.1852     14122.3877          0.00
        21.9315     13797.2773          0.00
        22.4042     13855.6143          0.00
        24.7676     13904.0410          0.00
        24.9908     13906.6826          0.00
        26.8422     13822.9141          0.00
        27.4331     14250.4512          0.00
        28.9431     14338.5820          0.00
        30.9651     13651.9863          0.00
        31.8711     13090.4170          0.00
        33.3417     12511.2764          0.00
        34.6022     12198.5273          0.00
        35.8102     12184.1592          0.00
        36.6111     11977.1367          0.00
        37.9373     11938.5781          0.00
        39.4736     12017.2236          0.00
        40.7209     11975.3545          0.00
        41.3512     11940.4199          0.00
        42.4410     11817.8281          0.00
        43.7540     12314.9258          0.00
        45.5266     12113.9287          0.00
        46.6164     12018.3066          0.00
        47.0891     12161.5703          0.00
        48.3496     12145.1992          0.00
        50.5292     11938.0869          0.00
        50.9888     12070.2383          0.00
        53.0503     11822.5264          0.00
        53.9300     11705.2236          0.00
        54.5209     11918.2334          0.00
        55.8864     11982.9873          0.00
        57.0944     12198.1367          0.00
        59.1821     11761.8203          0.00
        60.2588     11556.4404          0.00
        61.5718     11757.6816          0.00
        62.0576     11463.7549          0.00
        64.1585     11441.2158          0.00
        65.5503     11217.8545          0.00
        66.0493     11292.5283          0.00
        67.1785     11258.6035          0.00
        68.0713     11318.0312          0.00
        69.9489     11284.7754          0.00
        70.8024     11197.9355          0.00
        72.8639     11055.2920          0.00
        73.2184     11091.4414          0.00
        75.4637     11047.0713          0.00
        75.8051     11099.8711          0.00
        77.8009     11024.6367          0.00
        78.1685     10989.0273          0.00
        80.3219     10816.8223          0.00
        80.7683     11030.9717          0.00
        82.8035     10913.8359          0.00
        82.9217     11043.1963          0.00
        84.4054     11000.3691          0.00
        86.3224     10906.4766          0.00
        87.4253     11186.9717          0.00
        87.8980     10987.2148          0.00
        89.4737     11094.6357          0.00
        91.1543     10852.5273          0.00
        92.4674     10655.7393          0.00
        93.1764     10884.7764          0.00
        95.2379     10849.7100          0.00
        95.3823     10866.5791          0.00
        97.3518     10883.1865          0.00
        98.0477     10728.5791          0.00
       100.1223     10657.6279          0.00
       101.2384     10886.6396          0.00
       101.5798     10848.8340          0.00
       103.0898     10702.2598          0.00
       104.5998     10447.2148          0.00
       105.4926     10814.3955          0.00
       106.4511     10866.6797          0.00
       108.3550     10737.9629          0.00
       109.9569     10748.2666          0.00
       110.7972     10899.5605          0.00
       111.3619     10861.6787          0.00
       113.2263     10854.2207          0.00
       113.8697     10764.5186          0.00
       115.9837     10914.6758          0.00
       116.4170     10942.0566          0.00
       117.9007     11257.1650          0.00
       119.0693     11022.1504          0.00
! 
!
      15    !Number of refined parameters
!
!  Zero    Code    SyCos    Code   SySin    Code  Lambda     Code MORE ->Patt# 1
 -0.04378   11.0  0.00000    0.0  0.00000    0.0 0.000000    0.00   0
!-------------------------------------------------------------------------------
!  Data for PHASE number:   1  ==> Current R_Bragg for Pattern#  1:   4.3239
!-------------------------------------------------------------------------------
#(C) 2021 by FIZ Karlsruhe - Leibniz Institute for Information Infrastructure.  All rights reserved.
!
!Nat Dis Ang Pr1 Pr2 Pr3 Jbt Irf Isy Str Furth       ATZ    Nvk Npr More
   4   0   0 0.0 1.0 1.0   0   0   0   0   0       2962.682   0   5   0
!
!
F d -3 m                 <--Space group symbol
!Atom   Typ       X        Y        Z     Biso       Occ     In Fin N_t Spc /Codes
Nb1    Nb      0.00000  0.00000  0.00000  1.79652   0.08334   0   0   0    0  
                  0.00     0.00     0.00    31.00      0.00
Rb1    Rb      0.39599  0.39599  0.39599  1.79652   0.04167   0   0   0    0  
                121.00   121.00   121.00    31.00      0.00
O1     O       0.31938  0.12500  0.12500  2.03523   0.20835   0   0   0    0  
                131.00     0.00     0.00   151.00      0.00
F1     F       0.31938  0.12500  0.12500  2.03523   0.04167   0   0   0    0  
                131.00     0.00     0.00   151.00      0.00
!-------> Profile Parameters for Pattern #   1  ----> Phase #   1
!  Scale          Shape1      Bov      Str1      Str2      Str3   Strain-Model
 0.5238135E-03   0.28573   0.00000   0.00000   0.00000   0.00000       0
      21.00000    61.000     0.000     0.000     0.000     0.000
!       U            V            W             X            Y         GauSiz      LorSiz    Size-Model
     0.028989    -0.036152     0.018385     0.004047     0.000000     0.000000     0.000000       0
        41.00        81.00        51.00        71.00         0.00         0.00         0.00
!     a          b         c        alpha      beta       gamma      # Cell Info
  10.495614  10.495614  10.495614  90.000000  90.000000  90.000000   
  141.00000  141.00000  141.00000    0.00000    0.00000    0.00000
!  Pref1    Pref2      Asy1     Asy2     Asy3     Asy4  
  0.11631  0.00000  0.15092  0.04723  0.00000  0.00000
    91.00     0.00   101.00   111.00     0.00     0.00
!  2Th1/TOF1    2Th2/TOF2  Pattern to plot
       5.098     119.988       1
