Repository: ozakary/data-RbM2O5F

# Supporting Data for “Revealed Preferential Short-Range Anion Ordering in Disordered RbM<sub>2</sub>O<sub>5</sub>F (M = Nb, Ta) Pyrochlore-Type Oxyfluorides”

## Graphical Abstract
**Author:** Ouail Zakary  
**ORCID:** [0000-0002-7793-3306](https://orcid.org/0000-0002-7793-3306)  
**E-mail:** [Ouail.Zakary@oulu.fi](mailto:Ouail.Zakary@oulu.fi)  
**Website:** [Ouail Zakary - webpage](https://cc.oulu.fi/~nmrwww/members/Ouail_Zakary.html)
**Personal Website:** [Ouail Zakary - personal webpage](https://ozakary.github.io/)

This is the Supporting Dataset for the manuscript “Revealed Preferential Short-Range Anion Ordering in Chemically Disordered RbM<sub>2</sub>O<sub>5</sub>F (M = Nb, Ta) Pyrochlore-Type Oxyfluorides”.

The dataset comprises the following sections:

1. Powder X-ray diffraction data. ([directory](./powder_X-ray_diffraction/))
2. High-field solid-state nuclear magnetic resonance spectroscopy data. ([directory](./ssNMR_spectra_exp_&_fit/))
3. Steps for building and generating structural configurations from the unit cell of RbNb<sub>2</sub>O<sub>5</sub>F. ([directory](./configurations_generation_steps/))
4. First principle calculations data. ([directory](./first_principle_calculations/))
6. Python scripts used to simulate the theoretical NMR spectra. ([directory](./simulated_nmr_spectra/))
5. Python scripts and raw numerical data for all figures included in the main manuscript and the Supporting Information. ([directory](./figures/))

## Citations

If you use this data, please cite the following: \
\
**Preprint(!!!NOT PEER REVIEWED YET!!!):** Zakary, O.; Body, M.; Sarou-Kanian, V.; Charpentier, T.; Legein, C. Revealed Preferential Short-Range Anion Ordering in Chemically Disordered RbM<sub>2</sub>O<sub>5</sub>F (M = Nb, Ta) Pyrochlore-Type Oxyfluorides. **2025**.

\
**Dataset(!!!NOT PEER REVIEWED YET!!!):** Zakary, O.; Body, M.; Sarou-Kanian, V.; Charpentier, T.; Legein, C. (**2025**). Supporting Data for “Revealed Preferential  Short-Range Anion Ordering in Chemically Disordered RbM<sub>2</sub>O<sub>5</sub>F (M = Nb, Ta) Pyrochlore-Type Oxyfluorides”. *figshare. Dataset.*


---

For further details, please refer to the respective folders or contact the author via the provided email.

# Powder X-Ray Diffraction Data for RbM<sub>2</sub>O<sub>5</sub>F (M = Nb, Ta)

**Author:** Ouail Zakary  
**ORCID:** [0000-0002-7793-3306](https://orcid.org/0000-0002-7793-3306)  
**E-mail:** [Ouail.Zakary@oulu.fi](mailto:Ouail.Zakary@oulu.fi)  
**Website:** [Ouail Zakary - webpage](https://cc.oulu.fi/~nmrwww/members/Ouail_Zakary.html)

This repository contains datasets of **Powder X-Ray Diffraction (PXRD)** data for the compounds RbNb<sub>2</sub>O<sub>5</sub>F and RbTa<sub>2</sub>O<sub>5</sub>F, recorded at room temperature (RT).

## Overview of the Data

The dataset is organized into the following:

- **RbNb<sub>2</sub>O<sub>5</sub>F Data:**  
  - [Raw Data](./RbNb2O5F/raw_data/)
  - [Rietveld Refinement Data](./RbNb2O5F/Rietveld_refinement/)
- **RbTa<sub>2</sub>O<sub>5</sub>F Data:**  
  - [Raw Data](./RbTa2O5F/raw_data/)
  - [Rietveld Refinement Data](./RbTa2O5F/Rietveld_refinement/)

## Methods

### PXRD Data Collection

The PXRD patterns were recorded using a **PANalytical θ/θ Bragg–Brentano EMPYREAN** diffractometer (CuKα<sub>1+2</sub> radiations) equipped with a **PIXcel1D detector**. The collection methods are as follows:

- **2θ Range:** 5° to 120°  
- **Step Size:** 0.0131°  
- **Total Acquisition Time:** Approximately 6h

### Rietveld Refinement

The **Rietveld refinement method** was employed for PXRD data using the **FullProf** software.

## Directory Structure

The following directories contain the datasets:

- [RbNb<sub>2</sub>O<sub>5</sub>F Raw Data](./RbNb2O5F/raw_data/)
- [RbNb<sub>2</sub>O<sub>5</sub>F Rietveld Refinement Data](./RbNb2O5F/Rietveld_refinement/)
- [RbTa<sub>2</sub>O<sub>5</sub>F Raw Data](./RbTa2O5F/raw_data/)
- [RbTa<sub>2</sub>O<sub>5</sub>F Rietveld Refinement Data](./RbTa2O5F/Rietveld_refinement/)

File: powder_X-ray_diffraction/RbNb2O5F/Rietveld_refinement/RbNb2O5F.sum


        **********************************************************
        ** PROGRAM FullProf.2k (Version 8.10 - Oct2024-ILL JRC) **
        **********************************************************
                       M U L T I -- P A T T E R N                 
            Rietveld, Profile Matching & Integrated Intensity     
                 Refinement of X-ray and/or Neutron Data


    Date: 17/12/2024  Time: 09:55:16.845                              

 => PCR file code: RbNb2O5F
 => DAT file code: RbNb2O5F             -> Relative contribution: 1.0000                                                            
 => Title: #(C) 2021 by FIZ Karlsruhe - Leibniz Institute for Information Infrastructure.  All rights reserved.

 ==> CONDITIONS OF THIS RUN FOR PATTERN No.:  1

 => Global Refinement of X-ray powder diffraction data                                                                              
 => Global Refinement of X-ray powder diffraction data                                                                              
    Bragg-Brentano(X-rays) or Debye-Scherrer geometry(Neutrons)
 => The    5th default profile function was selected

 => X-Y type of data: 2theta/TOF/E(Kev) Intens sigma for pattern:  1
 => Wavelengths:  1.54056 1.54439
 => Cos(Monochromator angle)=   0.9100
 => Absorption correction (AC), muR-eff =   0.0000  0.0000
 => Base of peaks: 2.0*HW*    8.00
 ==> Angular range, step and number of points:
     2Thmin:       5.098500  2Thmax:     119.988403  Step:       0.013132  No. of points:   8751
 =>-------> Pattern#  1
 => Crystal Structure Refinement for phase: 1
 => The density (volumic mass) of phase 1 is:    4.255 g/cm3
 => Scor: 3.2418

 ==> RESULTS OF REFINEMENT:


 => No. of fitted parameters:   15


------------------------------------------------------------------------------
 => Phase No.  1 #(C) 2021 by FIZ Karlsruhe - Leibniz InsF d -3 m            
------------------------------------------------------------------------------

 =>  No. of reflections for pattern#:   1:   122/2


 ==> ATOM PARAMETERS:

  Name      x     sx       y     sy       z      sz      B   sB   occ. socc.  Mult
 Nb1     0.00000(   0)  0.00000(   0)  0.00000(   0)  1.797( 18)  0.083(  0)   16
 Rb1     0.39599(   9)  0.39599(   9)  0.39599(   9)  1.797( 18)  0.042(  0)   32
 O1      0.31938(  17)  0.12500(   0)  0.12500(   0)  2.035( 88)  0.208(  0)   48
 F1      0.31938(  17)  0.12500(   0)  0.12500(   0)  2.035( 88)  0.042(  0)   48

 ==> PROFILE PARAMETERS FOR PATTERN#  1

 => Cell parameters      :
                             10.49561   0.00006
                             10.49561   0.00006
                             10.49561   0.00006
                             90.00000   0.00000
                             90.00000   0.00000
                             90.00000   0.00000
 
 => overall scale factor :      0.000523813     0.000002136
 => Eta(p-v) or m(p-vii) :    0.28573   0.00983
 => Overall tem. factor  :    0.00000   0.00000
 => Halfwidth parameters :    0.02899   0.00070
                             -0.03615   0.00072
                              0.01838   0.00019
 => Preferred orientation:    0.11631   0.00354
                              0.00000   0.00000
 => Asymmetry parameters :    0.15092   0.00196
                              0.04723   0.00065
                              0.00000   0.00000
                              0.00000   0.00000
 => X and y parameters   :    0.00405   0.00027
                              0.00000   0.00000
 => Strain parameters    :    0.00000   0.00000
                              0.00000   0.00000
                              0.00000   0.00000
 => Size parameters (G,L):    0.00000   0.00000
                              0.00000   0.00000

 ==> GLOBAL PARAMETERS FOR PATTERN#  1


 => Zero-point:    -0.0438    0.0004
 => Cos( theta)-shift parameter :   0.0000  0.0000
 => Sin(2theta)-shift parameter :   0.0000  0.0000

 ==> RELIABILITY FACTORS WITH ALL NON-EXCLUDED POINTS FOR PATTERN:  1

  => Cycle:  1 => MaxCycle: 33
 => N-P+C:  8736
 =>  R-factors (not corrected for background) for Pattern:  1
 => Rp:  1.76     Rwp:  2.74     Rexp:    0.85 Chi2:  10.4      L.S. refinement
 => Conventional Rietveld R-factors for Pattern:  1
 => Rp:  14.8     Rwp:  9.49     Rexp:    2.95 Chi2:  10.4    
 => Deviance:  0.907E+05     Dev*  :   10.39    
 => DW-Stat.:    0.3094     DW-exp:     1.9371
 => N-sigma of the GoF:      618.581

 ==> RELIABILITY FACTORS FOR POINTS WITH BRAGG CONTRIBUTIONS FOR PATTERN:  1

 => N-P+C:  5248
 =>  R-factors (not corrected for background) for Pattern:  1
 => Rp:  2.08     Rwp:  3.18     Rexp:    0.84 Chi2:  14.5      L.S. refinement
 => Conventional Rietveld R-factors for Pattern:  1
 => Rp:  10.8     Rwp:  8.70     Rexp:    2.29 Chi2:  14.5    
 => Deviance:  0.761E+05     Dev*  :   14.50    
 => DW-Stat.:    0.3689     DW-exp:     1.9202
 => N-sigma of the GoF:      689.574

 => Global user-weigthed Chi2 (Bragg contrib.):   17.2    

     -----------------------------------------------------
     BRAGG R-Factors and weight fractions for Pattern #  1
     -----------------------------------------------------

 => Phase:  1     #(C) 2021 by FIZ Karlsruhe - Leibniz Institute for Information Infrastructure.  All rights reserved.
 => Bragg R-factor:   4.32       Vol: 1156.175( 0.011)  Fract(%):  100.00( 0.58)
 => Rf-factor=  3.89             ATZ:        2962.682   Brindley:  1.0000

 
              CPU Time:    26.438 seconds
                            0.441 minutes

 => Run finished at:     Date: 17/12/2024  Time: 09:55:42.915
